Repository: Uomocosa/lele-py-bioinformatics

# How to use
1. Install [pixi](https://pixi.prefix.dev/latest/installation/)
2. `git clone https://github.com/Uomocosa/lele-py-bioinformatics`
3. `cd lele-py-bioinformatics`
3. `pixi install -e cpu` or you can try `pixi install -e cuda`.
    - ***Note!*** To make `pixi install -e cuda` work you might need to change the `pixi.toml`.
4. To test if it works run the following command:
    - (cpu) `pixi run find_polymer_for_target_molecule "aspirin"`
    - (cuda) `pixi run -e cuda find_polymer_for_target_molecule "aspirin"`
    - Also run `pixi run find_polymer_for_target_molecule --help` to see the options and default values.

# My personal bioinformatics library
- I used this library and apps for my master's thesis.
- It uses my [new-python-import-system](https://github.com/Uomocosa/new-python-import-system). The imports might seem more _magical_ than usual.

# Data and Outputs
- The **datasets** used can be found in the `DATASET/` folder.
- All the **results** can be found in the `RESULTS/` folder. Each should contain a README.md file explaining how it was found.

File: DATASETS/A-REVIEW-OF-EFFECTIVE-NANOADSORBENTS/combined.csv
POLYMER_USED,DRUG,WATER_PH,CONCENTRATION,CAPACITY,SOURCE
Graphene oxide (GO),Atenolol,2,60,116,https://link.springer.com/article/10.1007/s41742-025-00825-4
Graphene oxide (GO),Propranolol,1,60,67,https://link.springer.com/article/10.1007/s41742-025-00825-4
Graphene oxide,Doxorubicin,3.4,350,1428.57,https://link.springer.com/article/10.1007/s41742-025-00825-4
Magnetic graphene oxide functionalized with nitricacid(NDMGO),Ciprofloxacin,9,50,334.78,https://link.springer.com/article/10.1007/s41742-025-00825-4
GO/sodium alginate hydrogels,Ciprofloxacin,4,50,86.12,https://link.springer.com/article/10.1007/s41742-025-00825-4
GO/calcium alginate fibers,Ciprofloxacin,5.9,60,66.25,https://link.springer.com/article/10.1007/s41742-025-00825-4
Porous graphene oxide-chitosan aerogel (PGO-CS),Tetracycline,9,2000,1470,https://link.springer.com/article/10.1007/s41742-025-00825-4
Fe3O4@SiO2 Chitosan/GO,Tetracycline,6,50,32.5,https://link.springer.com/article/10.1007/s41742-025-00825-4
Graphene oxide,Tetracycline,7,20,323,https://link.springer.com/article/10.1007/s41742-025-00825-4
NDMGO,Tetracycline,4,50,400,https://link.springer.com/article/10.1007/s41742-025-00825-4
Thiourea-dioxide-reduced magnetic graphene oxide (TDMGO),Tetracycline,4,100,1233,https://link.springer.com/article/10.1007/s41742-025-00825-4
Diethylenetriaminepenta-acetic acid-functionalized magnetic graphene oxide (DDMGO),Tetracycline,3,50,110,https://link.springer.com/article/10.1007/s41742-025-00825-4
Diethylenetriaminepenta-acetic acid-functionalized magnetic graphene oxide (DDMGO),Ciprofloxacin,8,50,300,https://link.springer.com/article/10.1007/s41742-025-00825-4
Pristine graphene,Sulfamethoxazole,2,100,239,https://link.springer.com/article/10.1007/s41742-025-00825-4
Graphene oxide nanoparticles,Metformin,6.26,300,122.61,https://link.springer.com/article/10.1007/s41742-025-00825-4
Graphene oxide,Ketoprofen,4,50,16.45,https://link.springer.com/article/10.1007/s41742-025-00825-4
Graphene oxide-ionic liquids,Ketoprofen,8,50,87.88,https://link.springer.com/article/10.1007/s41742-025-00825-4
Nitrogen-doped reduced graphene oxide/Fe3O4 nanocomposite,Ketoprofen,7,20,468,https://link.springer.com/article/10.1007/s41742-025-00825-4
Nitrogen-doped reduced graphene oxide/Fe3O4 nanocomposite,Norfloxacin,10,20,158,https://link.springer.com/article/10.1007/s41742-025-00825-4
Magnetic genipin-crosslinked chitosan/graphene oxide-SO3H composite,Ibuprofen,6,10,138,https://link.springer.com/article/10.1007/s41742-025-00825-4
Magnetically modified graphene nanoplatelets,Amoxicillin,5,10,14.10,https://link.springer.com/article/10.1007/s41742-025-00825-4
Graphene oxide,Carbamazepine,2.0,50,28.24,https://link.springer.com/article/10.1007/s41742-025-00825-4
Graphene oxide-ionic liquids,Carbamazepine,2.0,50,61.88,https://link.springer.com/article/10.1007/s41742-025-00825-4
Fe3O4 nanoparticle,Levofloxacin,6.5,20,6.848,https://link.springer.com/article/10.1007/s41742-025-00825-4
NiFe2O4/biochar composites,Levofloxacin,6,40,172,https://link.springer.com/article/10.1007/s41742-025-00825-4
Biochar/MgFe2O4,Levofloxacin,5,100,115,https://link.springer.com/article/10.1007/s41742-025-00825-4
Magnetic NPs coated with Rhamnolipids (Rh-cMNP),Acetaminophen,5,60,96,https://link.springer.com/article/10.1007/s41742-025-00825-4
Magnetic mesoporous silica microspheres,Acetaminophen,5,150,311,https://link.springer.com/article/10.1007/s41742-025-00825-4
"Iron, copper oxides composite particles (Fe/Cu oxides CPs)",Norfloxacin,8.12,15,1.64,https://link.springer.com/article/10.1007/s41742-025-00825-4
"Iron, copper oxides composite particles (Fe/Cu oxides CPs)",Ofloxacin,8.87,15,1.26,https://link.springer.com/article/10.1007/s41742-025-00825-4
MgFe2O4,Chlorpyrifos,10,20,4461,https://link.springer.com/article/10.1007/s41742-025-00825-4
MgO,Linezolid antibiotic,10,100,123.45,https://link.springer.com/article/10.1007/s41742-025-00825-4
ZnO-MgO nanocomposites,Linezolid antibiotic,10,100,140.28,https://link.springer.com/article/10.1007/s41742-025-00825-4
Fe3O4@C Matrix,Acetylsalicylic acid,3,100,234,https://link.springer.com/article/10.1007/s41742-025-00825-4
Fe3O4/Douglas fir biochar,Acetylsalicylic acid,8,100,150,https://link.springer.com/article/10.1007/s41742-025-00825-4
(α-Fe2O3),Cephalexin,7.5,150,70,https://link.springer.com/article/10.1007/s41742-025-00825-4
Magnetic Fe3O4 NPs coated zeolite,Cephalexin,7,40,25,https://link.springer.com/article/10.1007/s41742-025-00825-4
MnO2@carbonmicrospheres,Amoxicillin,7,40,16.094,https://link.springer.com/article/10.1007/s41742-025-00825-4
Magnetic cadmiumbased MOFs modified with chitosan 
(Fe3O4@Cd-MOF@CS),Amoxicillin,8,50,103,https://link.springer.com/article/10.1007/s41742-025-00825-4
Mn-Zn ferrite/biochar (MZF-BC),Tetracycline,3,50,142,https://link.springer.com/article/10.1007/s41742-025-00825-4
NiFe2O4-COF-chitosanterphthalaldehyde nanocomposites film,Tetracycline,8,100,388.52,https://link.springer.com/article/10.1007/s41742-025-00825-4
NiFe2O4-COF-chitosanterphthalaldehyde nanocomposites film,Cefotaxime,4,100,309.26,https://link.springer.com/article/10.1007/s41742-025-00825-4
Fe3O4/CD/AC/SA,Norfloxacin,5,20,2.551,https://link.springer.com/article/10.1007/s41742-025-00825-4
Fe3O4/CD/AC/SA,Ciprofloxacin,5,20,3.125,https://link.springer.com/article/10.1007/s41742-025-00825-4
Fe3O4/red mud,Ciprofloxacin,6,3,110.15,https://link.springer.com/article/10.1007/s41742-025-00825-4
Amine-coated magnetic Nanocomposite NiFe2O4@SiO2,Ibuprofen,7,12,59,https://link.springer.com/article/10.1007/s41742-025-00825-4
Rape straw biomass fiber/β-Cyclodextrin/Fe3O4,Ibuprofen,6,100,48,https://link.springer.com/article/10.1007/s41742-025-00825-4
Plantain peel activated carbon-supported zinc oxide (PPAC-ZnO) nanocomposite,Chloroquine for COVID-19 treatment,5,50,50.5,https://link.springer.com/article/10.1007/s41742-025-00825-4
Polyacrylonitrile/Polyaniline (PAN/PANI),Chloroxylenol,7,50,429.18,https://link.springer.com/article/10.1007/s41742-025-00825-4
Polyacrylonitrile/Polyaniline (PAN/PANI),Ibuprofen,7,50,613.50,https://link.springer.com/article/10.1007/s41742-025-00825-4
Polyacrylonitrile/Polyaniline (PAN/PANI),N,N-diethyl-meta-toluamide,7,50,384.61,https://link.springer.com/article/10.1007/s41742-025-00825-4
Polypyrrole functionalized Calotropis gigantea fiber (PPy-O-CGF),Enrofloxacin,6,100,78.27,https://link.springer.com/article/10.1007/s41742-025-00825-4
Polypyrrole functionalized Calotropis gigantea fiber (PPy-O-CGF),Ciprofloxacin,6,100,76.61,https://link.springer.com/article/10.1007/s41742-025-00825-4
Polypyrrole functionalized Calotropis gigantea fiber (PPy-O-CGF),Norfloxacin,6,100,68.90,https://link.springer.com/article/10.1007/s41742-025-00825-4
PPy-PANI copolymer,Metronidazole,6.2,10,63.84,https://link.springer.com/article/10.1007/s41742-025-00825-4
Poly(aniline-co-pyrrole),Phenylbutazone,6,0.1,238.8,https://link.springer.com/article/10.1007/s41742-025-00825-4
Poly(aniline-co-pyrrole),Ceftiofur,6,0.1,13.66,https://link.springer.com/article/10.1007/s41742-025-00825-4
Poly(aniline-co-pyrrole),Prednisolone,6,0.1,35.62,https://link.springer.com/article/10.1007/s41742-025-00825-4
Functional Polyaniline/multiwalled carbon nanotube composite (PANI/MWCNT),Meloxicam,2,0.1,221.2,https://link.springer.com/article/10.1007/s41742-025-00825-4
Polyaniline-deposited cellulose fiber composite,Meloxicam,2,2,169.5,https://link.springer.com/article/10.1007/s41742-025-00825-4
Poly(aniline-co-pyrrole)/multi-walled carbon nanotubes,Anti-inflammatory,6,0.1,159.9,https://link.springer.com/article/10.1007/s41742-025-00825-4
Poly(aniline-co-pyrrole)/multi-walled carbon nanotubes,Phenylbutazone,6,0.1,172.7,https://link.springer.com/article/10.1007/s41742-025-00825-4
Pristine polypyrrole,Diclofenac,6,1.5,221.23,https://link.springer.com/article/10.1007/s41742-025-00825-4
Pristine polypyrrole,Moxidectin,6,1.5,87.46,https://link.springer.com/article/10.1007/s41742-025-00825-4
Polypyrrole/Zinc oxide (PPy/ZnO),Paracetamol,7,5,25.51,https://link.springer.com/article/10.1007/s41742-025-00825-4
Amberlite-XAD-16 polymer,Cephalexin,3,25,116,https://link.springer.com/article/10.1007/s41742-025-00825-4
Amberlite-XAD-4 polymer,Cephalexin,3,25,357,https://link.springer.com/article/10.1007/s41742-025-00825-4
Poly(styrene-block-acrylic acid) deblock copolymer/Fe3O4 magnetic,Ciprofloxacin,7,5,15.52,https://link.springer.com/article/10.1007/s41742-025-00825-4
Polyaniline/Graphene Oxide Based Nanocomposites,Ciprofloxacin,6,100,106.38,https://link.springer.com/article/10.1007/s41742-025-00825-4
Polyaniline-coated magnetic nanoparticles,Diclofenac,4,25,34.43,https://link.springer.com/article/10.1007/s41742-025-00825-4
Fe3O4 coated polymer (clay: chitosan) composite,Atenolol,10,40,15.6,https://link.springer.com/article/10.1007/s41742-025-00825-4
Fe3O4 coated polymer (clay: chitosan) composite,Ciprofloxacin,7,40,39.1,https://link.springer.com/article/10.1007/s41742-025-00825-4
Fe3O4 coated polymer (clay: chitosan) composite,Gemfibrozil,4,40,24.8,https://link.springer.com/article/10.1007/s41742-025-00825-4
Chitosan-carbon nanotubes,Amoxicillin,7,40,23.1,https://link.springer.com/article/10.1007/s41742-025-00825-4
Chitosan-carbon nanotubes,Ciprofloxacin,7,40,23.7,https://link.springer.com/article/10.1007/s41742-025-00825-4
Chitosan-carbon nanotubes,Sulfamethoxazole,7,40,25.17,https://link.springer.com/article/10.1007/s41742-025-00825-4
Poly(acrylic acid) grafted chitosan/Graphite oxide,Dorzolamide,3,100,334,https://link.springer.com/article/10.1007/s41742-025-00825-4

File: DATASETS/A-REVIEW-OF-EFFECTIVE-NANOADSORBENTS/table_6.csv
POLYMER_USED,DRUG,WATER_PH,CONCENTRATION,CAPACITY,SOURCE
Graphene oxide (GO),Atenolol,2,60,116,Kyzas et al. 2015
Graphene oxide (GO),Propranolol,1,60,67,Kyzas et al. 2015
Graphene oxide,Doxorubicin,3.4,350,1428.57,Wu et al. 2013a
Magnetic graphene oxide functionalized with nitricacid(NDMGO),Ciprofloxacin,9,50,334.78,Li et al. 2017a
GO/sodium alginate hydrogels,Ciprofloxacin,4,50,86.12,Fei et al. 2016
GO/calcium alginate fibers,Ciprofloxacin,5.9,60,66.25,Wu et al. 2013b
Porous graphene oxide-chitosan aerogel (PGO-CS),Tetracycline,9,2000,1470,Zhao et al. 2014
Fe3O4@SiO2 Chitosan/GO,Tetracycline,6,50,32.5,Huang et al. 2017
Graphene oxide,Tetracycline,7,20,323,Ghadim et al. 2013
NDMGO,Tetracycline,4,50,400,Li et al. 2017b
Thiourea-dioxide-reduced magnetic graphene oxide (TDMGO),Tetracycline,4,100,1233,Yang et al. 2017
Diethylenetriaminepenta-acetic acid-functionalized magnetic graphene oxide (DDMGO),Tetracycline,3,50,110,Li et al. 2018
Diethylenetriaminepenta-acetic acid-functionalized magnetic graphene oxide (DDMGO),Ciprofloxacin,8,50,300,Li et al. 2018
Pristine graphene,Sulfamethoxazole,2,100,239,Chen et al. 2014
Graphene oxide nanoparticles,Metformin,6.26,300,122.61,Balasubramani et al. 2020
Graphene oxide,Ketoprofen,4,50,16.45,Lawal et al. 2020
Graphene oxide-ionic liquids,Ketoprofen,8,50,87.88,Lawal et al. 2020
Nitrogen-doped reduced graphene oxide/Fe3O4 nanocomposite,Ketoprofen,7,20,468,Peng et al. 2018
Nitrogen-doped reduced graphene oxide/Fe3O4 nanocomposite,Norfloxacin,10,20,158,Peng et al. 2018
Magnetic genipin-crosslinked chitosan/graphene oxide-SO3H composite,Ibuprofen,6,10,138,Alothman et al. 2022
Magnetically modified graphene nanoplatelets,Amoxicillin,5,10,14.10,Kerkez-Kuyumcu et al. 2016
Graphene oxide,Carbamazepine,2.0,50,28.24,Lawal et al. 2020
Graphene oxide-ionic liquids,Carbamazepine,2.0,50,61.88,Lawal et al. 2020

File: DATASETS/A-REVIEW-OF-EFFECTIVE-NANOADSORBENTS/table_7.csv
POLYMER_USED,DRUG,WATER_PH,CONCENTRATION,CAPACITY,SOURCE
Fe3O4 nanoparticle,Levofloxacin,6.5,20,6.848,"(Al-Jabari et al. 2019)"
NiFe2O4/biochar composites,Levofloxacin,6,40,172,"(Xu et al. 2021)"
Biochar/MgFe2O4,Levofloxacin,5,100,115,"(Yao et al. 2021)"
Magnetic NPs coated with Rhamnolipids (Rh-cMNP),Acetaminophen,5,60,96,"(Natarajan et al. 2022a)"
Magnetic mesoporous silica microspheres,Acetaminophen,5,150,311,"(Natarajan et al. 2022c)"
"Iron, copper oxides composite particles (Fe/Cu oxides CPs)",Norfloxacin,8.12,15,1.64,"(Ma et al. 2021)"
"Iron, copper oxides composite particles (Fe/Cu oxides CPs)",Ofloxacin,8.87,15,1.26,"(Ma et al. 2021)"
MgFe2O4,Chlorpyrifos,10,20,4461,"(Sharma and Kakkar 2018)"
MgO,Linezolid antibiotic,10,100,123.45,"(Fakhri and Behrouz 2015)"
ZnO-MgO nanocomposites,Linezolid antibiotic,10,100,140.28,"(Fakhri and Behrouz 2015)"
Fe3O4@C Matrix,Acetylsalicylic acid,3,100,234,"(Moacă et al. 2019)"
Fe3O4/Douglas fir biochar,Acetylsalicylic acid,8,100,150,"(Liyanage et al. 2020)"
(α-Fe2O3),Cephalexin,7.5,150,70,"(Nassar et al. 2018)"
Magnetic Fe3O4 NPs coated zeolite,Cephalexin,7,40,25,"(Mohseni-Bandpi et al. 2016)"
MnO2@carbonmicrospheres,Amoxicillin,7,40,16.094,"(Ren et al. 2020)"
Magnetic cadmiumbased MOFs modified with chitosan 
(Fe3O4@Cd-MOF@CS),Amoxicillin,8,50,103,"(Pooresmaeil and Namazi 2021)"
Mn-Zn ferrite/biochar (MZF-BC),Tetracycline,3,50,142,"(Hu et al. 2022)"
NiFe2O4-COF-chitosanterphthalaldehyde nanocomposites film,Tetracycline,8,100,388.52,"(Li et al. 2020)"
NiFe2O4-COF-chitosanterphthalaldehyde nanocomposites film,Cefotaxime,4,100,309.26,"(Li et al. 2020)"
Fe3O4/CD/AC/SA,Norfloxacin,5,20,2.551,"(Yadav et al. 2021)"
Fe3O4/CD/AC/SA,Ciprofloxacin,5,20,3.125,"(Yadav et al. 2021)"
Fe3O4/red mud,Ciprofloxacin,6,3,110.15,"(Aydin et al. 2019)"
Amine-coated magnetic Nanocomposite NiFe2O4@SiO2,Ibuprofen,7,12,59,"(Chandrashekar Kollarahithlu and Balakrishnan 2021)"
Rape straw biomass fiber/β-Cyclodextrin/Fe3O4,Ibuprofen,6,100,48,"(Wu et al. 2021)"
Plantain peel activated carbon-supported zinc oxide (PPAC-ZnO) nanocomposite,Chloroquine for COVID-19 treatment,5,50,50.5,"(Dada et al. 2023)"

File: DATASETS/A-REVIEW-OF-EFFECTIVE-NANOADSORBENTS/table_8.csv
POLYMER_USED,DRUG,WATER_PH,CONCENTRATION,CAPACITY,SOURCE
Polyacrylonitrile/Polyaniline (PAN/PANI),Chloroxylenol,7,50,429.18,(Zhao et al. 2019)
Polyacrylonitrile/Polyaniline (PAN/PANI),Ibuprofen,7,50,613.50,(Zhao et al. 2019)
Polyacrylonitrile/Polyaniline (PAN/PANI),N,N-diethyl-meta-toluamide,7,50,384.61,(Zhao et al. 2019)
Polypyrrole functionalized Calotropis gigantea fiber (PPy-O-CGF),Enrofloxacin,6,100,78.27,(Duan et al. 2019)
Polypyrrole functionalized Calotropis gigantea fiber (PPy-O-CGF),Ciprofloxacin,6,100,76.61,(Duan et al. 2019)
Polypyrrole functionalized Calotropis gigantea fiber (PPy-O-CGF),Norfloxacin,6,100,68.90,(Duan et al. 2019)
PPy-PANI copolymer,Metronidazole,6.2,10,63.84,(Aarab et al. 2020)
Poly(aniline-co-pyrrole),Phenylbutazone,6,0.1,238.8,(Nascimento et al. 2024)
Poly(aniline-co-pyrrole),Ceftiofur,6,0.1,13.66,(Nascimento et al. 2024)
Poly(aniline-co-pyrrole),Prednisolone,6,0.1,35.62,(Nascimento et al. 2024)
Functional Polyaniline/multiwalled carbon nanotube composite (PANI/MWCNT),Meloxicam,2,0.1,221.2,(Dutra et al. 2018)
Polyaniline-deposited cellulose fiber composite,Meloxicam,2,2,169.5,(Avelar Dutra et al. 2017)
Poly(aniline-co-pyrrole)/multi-walled carbon nanotubes,Anti-inflammatory,6,0.1,159.9,(do Nascimento et al. 2018)
Poly(aniline-co-pyrrole)/multi-walled carbon nanotubes,Phenylbutazone,6,0.1,172.7,(do Nascimento et al. 2018)
Pristine polypyrrole,Diclofenac,6,1.5,221.23,(Carneiro Pires et al. 2023)
Pristine polypyrrole,Moxidectin,6,1.5,87.46,(Carneiro Pires et al. 2023)
Polypyrrole/Zinc oxide (PPy/ZnO),Paracetamol,7,5,25.51,(Saha et al. 2023)
Amberlite-XAD-16 polymer,Cephalexin,3,25,116,(Dutta et al. 1999)
Amberlite-XAD-4 polymer,Cephalexin,3,25,357,(Dutta et al. 1999)
Poly(styrene-block-acrylic acid) deblock copolymer/Fe3O4 magnetic,Ciprofloxacin,7,5,15.52,(Mohammadi et al. 2020)
Polyaniline/Graphene Oxide Based Nanocomposites,Ciprofloxacin,6,100,106.38,(no ref listed/not visible)
Polyaniline-coated magnetic nanoparticles,Diclofenac,4,25,34.43,(da Cunha et al. 2023)
Fe3O4 coated polymer (clay: chitosan) composite,Atenolol,10,40,15.6,(Arya and Philip 2016)
Fe3O4 coated polymer (clay: chitosan) composite,Ciprofloxacin,7,40,39.1,(Arya and Philip 2016)
Fe3O4 coated polymer (clay: chitosan) composite,Gemfibrozil,4,40,24.8,(Arya and Philip 2016)
Chitosan-carbon nanotubes,Amoxicillin,7,40,23.1,(Khumalo et al. 2024)
Chitosan-carbon nanotubes,Ciprofloxacin,7,40,23.7,(Khumalo et al. 2024)
Chitosan-carbon nanotubes,Sulfamethoxazole,7,40,25.17,(Khumalo et al. 2024)
Poly(acrylic acid) grafted chitosan/Graphite oxide,Dorzolamide,3,100,334,(Kyzas et al. 2014)
