Repository: Uomocosa/lele-py-bioinformatics

# How to use
1. Install [pixi](https://pixi.prefix.dev/latest/installation/)
2. `git clone https://github.com/Uomocosa/lele-py-bioinformatics`
3. `cd lele-py-bioinformatics`
3. `pixi install -e cpu` or you can try `pixi install -e cuda`.
    - ***Note!*** To make `pixi install -e cuda` work you might need to change the `pixi.toml`.
4. To test if it works run the following command:
    - (cpu) `pixi run find_polymer_for_target_molecule "aspirin"`
    - (cuda) `pixi run -e cuda find_polymer_for_target_molecule "aspirin"`
    - Also run `pixi run find_polymer_for_target_molecule --help` to see the options and default values.

# My personal bioinformatics library
- I used this library and apps for my master's thesis.
- It uses my [new-python-import-system](https://github.com/Uomocosa/new-python-import-system). The imports might seem more _magical_ than usual.

# Data and Outputs
- The **datasets** used can be found in the `DATASET/` folder.
- All the **results** can be found in the `RESULTS/` folder. Each should contain a README.md file explaining how it was found.

File: DATASETS/PDCC/interpolated_pdcc.csv
POLYMER_USED,DRUG,WATER_PH,CONCENTRATION,CAPACITY,SOURCE
C-lys,2.4D,6.5,25.0,50.81,https://www.researchgate.net/publication/363374372_Single_and_Dual_polymeric_sponges_for_emerging_pollutants_removal
C-lys,Ampicillin,6.5,25.0,13.44,https://www.researchgate.net/publication/363374372_Single_and_Dual_polymeric_sponges_for_emerging_pollutants_removal
C-lys,Doxycycline,6.5,25.0,6.75,https://www.researchgate.net/publication/363374372_Single_and_Dual_polymeric_sponges_for_emerging_pollutants_removal
C-lys,Fluconazole,6.5,25.0,0.0,https://www.researchgate.net/publication/363374372_Single_and_Dual_polymeric_sponges_for_emerging_pollutants_removal
C-lys,Lomefloxacin,6.5,25.0,0.0,https://www.researchgate.net/publication/363374372_Single_and_Dual_polymeric_sponges_for_emerging_pollutants_removal
C-lys,Methylene Violet,6.5,25.0,0.0,https://www.researchgate.net/publication/363374372_Single_and_Dual_polymeric_sponges_for_emerging_pollutants_removal
C-lys,Moxidectin,6.5,25.0,13.17,https://www.researchgate.net/publication/363374372_Single_and_Dual_polymeric_sponges_for_emerging_pollutants_removal
C-lys,Piroxicam,6.5,25.0,13.78,https://www.researchgate.net/publication/363374372_Single_and_Dual_polymeric_sponges_for_emerging_pollutants_removal
C-lys,Thymol Blue,6.5,25.0,22.63,https://www.researchgate.net/publication/363374372_Single_and_Dual_polymeric_sponges_for_emerging_pollutants_removal
C-mA,2.4D,6.5,25.0,0.0,https://www.researchgate.net/publication/363374372_Single_and_Dual_polymeric_sponges_for_emerging_pollutants_removal
C-mA,Ampicillin,6.5,25.0,0.0,https://www.researchgate.net/publication/363374372_Single_and_Dual_polymeric_sponges_for_emerging_pollutants_removal
C-mA,Doxycycline,6.5,25.0,7.91,https://www.researchgate.net/publication/363374372_Single_and_Dual_polymeric_sponges_for_emerging_pollutants_removal
C-mA,Fluconazole,6.5,25.0,0.0,https://www.researchgate.net/publication/363374372_Single_and_Dual_polymeric_sponges_for_emerging_pollutants_removal
C-mA,Lomefloxacin,6.5,25.0,23.67,https://www.researchgate.net/publication/363374372_Single_and_Dual_polymeric_sponges_for_emerging_pollutants_removal
C-mA,Methylene Violet,6.5,25.0,24.44,https://www.researchgate.net/publication/363374372_Single_and_Dual_polymeric_sponges_for_emerging_pollutants_removal
C-mA,Moxidectin,6.5,25.0,22.69,https://www.researchgate.net/publication/363374372_Single_and_Dual_polymeric_sponges_for_emerging_pollutants_removal
C-mA,Piroxicam,6.5,25.0,0.0,https://www.researchgate.net/publication/363374372_Single_and_Dual_polymeric_sponges_for_emerging_pollutants_removal
C-mA,Thymol Blue,6.5,25.0,0.0,https://www.researchgate.net/publication/363374372_Single_and_Dual_polymeric_sponges_for_emerging_pollutants_removal
C-megl,2.4D,6.5,25.0,24.38,https://www.researchgate.net/publication/363374372_Single_and_Dual_polymeric_sponges_for_emerging_pollutants_removal
C-megl,2.4D,6.5,25.0,22.19,https://www.researchgate.net/publication/363374372_Single_and_Dual_polymeric_sponges_for_emerging_pollutants_removal
C-megl,2.4D,,33.33333,29.84,interpolated
C-megl,2.4D,,41.66667,37.49,interpolated
C-megl,2.4D,6.5,50.0,45.14,https://www.researchgate.net/publication/363374372_Single_and_Dual_polymeric_sponges_for_emerging_pollutants_removal
C-megl,2.4D,,66.66667,60.51667,interpolated
C-megl,2.4D,,83.33333,75.89333,interpolated
C-megl,2.4D,6.5,100.0,91.27,https://www.researchgate.net/publication/363374372_Single_and_Dual_polymeric_sponges_for_emerging_pollutants_removal
C-megl,Ampicillin,6.5,25.0,0.0,https://www.researchgate.net/publication/363374372_Single_and_Dual_polymeric_sponges_for_emerging_pollutants_removal
C-megl,Doxycycline,6.5,25.0,0.0,https://www.researchgate.net/publication/363374372_Single_and_Dual_polymeric_sponges_for_emerging_pollutants_removal
C-megl,Fluconazole,6.5,25.0,0.0,https://www.researchgate.net/publication/363374372_Single_and_Dual_polymeric_sponges_for_emerging_pollutants_removal
C-megl,Lomefloxacin,6.5,25.0,0.0,https://www.researchgate.net/publication/363374372_Single_and_Dual_polymeric_sponges_for_emerging_pollutants_removal
C-megl,Methylene Violet,6.5,25.0,0.0,https://www.researchgate.net/publication/363374372_Single_and_Dual_polymeric_sponges_for_emerging_pollutants_removal
C-megl,Moxidectin,6.5,25.0,15.13,https://www.researchgate.net/publication/363374372_Single_and_Dual_polymeric_sponges_for_emerging_pollutants_removal
C-megl,Moxidectin,6.5,25.0,15.21,https://www.researchgate.net/publication/363374372_Single_and_Dual_polymeric_sponges_for_emerging_pollutants_removal
C-megl,Moxidectin,,33.33333,20.28,interpolated
C-megl,Moxidectin,,41.66667,25.35,interpolated
C-megl,Moxidectin,6.5,50.0,30.42,https://www.researchgate.net/publication/363374372_Single_and_Dual_polymeric_sponges_for_emerging_pollutants_removal
C-megl,Moxidectin,,66.66667,40.62667,interpolated
C-megl,Moxidectin,,83.33333,50.83333,interpolated
C-megl,Moxidectin,6.5,100.0,61.04,https://www.researchgate.net/publication/363374372_Single_and_Dual_polymeric_sponges_for_emerging_pollutants_removal
C-megl,Piroxicam,6.5,25.0,22.87,https://www.researchgate.net/publication/363374372_Single_and_Dual_polymeric_sponges_for_emerging_pollutants_removal
C-megl,Piroxicam,6.5,25.0,23.72,https://www.researchgate.net/publication/363374372_Single_and_Dual_polymeric_sponges_for_emerging_pollutants_removal
C-megl,Piroxicam,,33.33333,31.54333,interpolated
C-megl,Piroxicam,,41.66667,39.36667,interpolated
C-megl,Piroxicam,6.5,50.0,47.19,https://www.researchgate.net/publication/363374372_Single_and_Dual_polymeric_sponges_for_emerging_pollutants_removal
C-megl,Piroxicam,,66.66667,62.67333,interpolated
C-megl,Piroxicam,,83.33333,78.15667,interpolated
C-megl,Piroxicam,6.5,100.0,93.64,https://www.researchgate.net/publication/363374372_Single_and_Dual_polymeric_sponges_for_emerging_pollutants_removal
C-megl,Thymol Blue,6.5,25.0,24.17,https://www.researchgate.net/publication/363374372_Single_and_Dual_polymeric_sponges_for_emerging_pollutants_removal
C-megl,Thymol Blue,6.5,25.0,24.38,https://www.researchgate.net/publication/363374372_Single_and_Dual_polymeric_sponges_for_emerging_pollutants_removal
C-megl,Thymol Blue,,33.33333,31.92333,interpolated
C-megl,Thymol Blue,,41.66667,39.46667,interpolated
C-megl,Thymol Blue,6.5,50.0,47.01,https://www.researchgate.net/publication/363374372_Single_and_Dual_polymeric_sponges_for_emerging_pollutants_removal
C-megl,Thymol Blue,,66.66667,62.68333,interpolated
C-megl,Thymol Blue,,83.33333,78.35667,interpolated
C-megl,Thymol Blue,6.5,100.0,94.03,https://www.researchgate.net/publication/363374372_Single_and_Dual_polymeric_sponges_for_emerging_pollutants_removal
C-ph,2.4D,6.5,25.0,3.46,https://www.researchgate.net/publication/363374372_Single_and_Dual_polymeric_sponges_for_emerging_pollutants_removal
C-ph,Ampicillin,6.5,25.0,4.2,https://www.researchgate.net/publication/363374372_Single_and_Dual_polymeric_sponges_for_emerging_pollutants_removal
C-ph,Doxycycline,6.5,25.0,13.26,https://www.researchgate.net/publication/363374372_Single_and_Dual_polymeric_sponges_for_emerging_pollutants_removal
C-ph,Fluconazole,6.5,25.0,0.0,https://www.researchgate.net/publication/363374372_Single_and_Dual_polymeric_sponges_for_emerging_pollutants_removal
C-ph,Lomefloxacin,6.5,25.0,0.0,https://www.researchgate.net/publication/363374372_Single_and_Dual_polymeric_sponges_for_emerging_pollutants_removal
C-ph,Methylene Violet,6.5,25.0,24.46,https://www.researchgate.net/publication/363374372_Single_and_Dual_polymeric_sponges_for_emerging_pollutants_removal
C-ph,Moxidectin,6.5,25.0,5.6,https://www.researchgate.net/publication/363374372_Single_and_Dual_polymeric_sponges_for_emerging_pollutants_removal
C-ph,Piroxicam,6.5,25.0,0.0,https://www.researchgate.net/publication/363374372_Single_and_Dual_polymeric_sponges_for_emerging_pollutants_removal
C-ph,Thymol Blue,6.5,25.0,14.73,https://www.researchgate.net/publication/363374372_Single_and_Dual_polymeric_sponges_for_emerging_pollutants_removal
CP-APM,Cd(II),5.0,100.0,43.5,https://www.sciencedirect.com/science/article/pii/S0141813022004779
CP-APM,Pb(II),5.0,100.0,65.7,https://www.sciencedirect.com/science/article/pii/S0141813022004779
Methacrylic acid,diclofenac,6.0,2.0,0.0717,https://link.springer.com/article/10.1007/s11356-022-19130-0
Methacrylic acid,ibuprofen,6.0,2.0,0.07,https://link.springer.com/article/10.1007/s11356-022-19130-0
Methacrylic acid,naproxen,6.0,2.0,0.0719,https://link.springer.com/article/10.1007/s11356-022-19130-0
Poly(N-isopropylacrylamide) ferrogel,Silver,6.6,100.0,13.6,https://www.sciencedirect.com/science/article/pii/S2213343718305608
Polyamide 4/6 Nanofibers,Amoxicillin trihydrate,8.2,6.18e-05,0.000106766,https://link.springer.com/article/10.1007/s11270-023-06281-0
Polyamide 4/6 Nanofibers,Amoxicillin trihydrate,,0.0001,0.00018,interpolated
Polyamide 4/6 Nanofibers,Amoxicillin trihydrate,,0.00013,0.00025,interpolated
Polyamide 4/6 Nanofibers,Amoxicillin trihydrate,8.2,0.0001713,0.00031752,https://link.springer.com/article/10.1007/s11270-023-06281-0
Polyamide 4/6 Nanofibers,Amoxicillin trihydrate,,0.00024,0.00055,interpolated
Polyamide 4/6 Nanofibers,Amoxicillin trihydrate,,0.00032,0.00078,interpolated
Polyamide 4/6 Nanofibers,Amoxicillin trihydrate,8.2,0.0003904,0.0010122667,https://link.springer.com/article/10.1007/s11270-023-06281-0
Polyamide 4/6 Nanofibers,Amoxicillin trihydrate,,0.00042,0.00121,interpolated
Polyamide 4/6 Nanofibers,Amoxicillin trihydrate,,0.00044,0.00142,interpolated
Polyamide 4/6 Nanofibers,Amoxicillin trihydrate,8.2,0.0004691,0.0016180333,https://link.springer.com/article/10.1007/s11270-023-06281-0
Polyamide 4/6 Nanofibers,Amoxicillin trihydrate,,0.00215,0.00691,interpolated
Polyamide 4/6 Nanofibers,Amoxicillin trihydrate,,0.00384,0.0122,interpolated
Polyamide 4/6 Nanofibers,Amoxicillin trihydrate,7.0,0.005519,0.0174953333,https://link.springer.com/article/10.1007/s11270-023-06281-0
Polyamide 4/6 Nanofibers,Amoxicillin trihydrate,,0.006,0.0195,interpolated
Polyamide 4/6 Nanofibers,Amoxicillin trihydrate,,0.00648,0.02151,interpolated
Polyamide 4/6 Nanofibers,Amoxicillin trihydrate,7.0,0.006967,0.0235116667,https://link.springer.com/article/10.1007/s11270-023-06281-0
Polyamide 4/6 Nanofibers,Amoxicillin trihydrate,,0.00946,0.04207,interpolated
Polyamide 4/6 Nanofibers,Amoxicillin trihydrate,,0.01196,0.06062,interpolated
Polyamide 4/6 Nanofibers,Amoxicillin trihydrate,7.0,0.01446,0.07918,https://link.springer.com/article/10.1007/s11270-023-06281-0
Polyamide 4/6 Nanofibers,Amoxicillin trihydrate,,0.01786,0.16521,interpolated
Polyamide 4/6 Nanofibers,Amoxicillin trihydrate,,0.02125,0.25125,interpolated
Polyamide 4/6 Nanofibers,Amoxicillin trihydrate,7.0,0.02465,0.3372833333,https://link.springer.com/article/10.1007/s11270-023-06281-0
Polyamide 4/6 Nanofibers,Amoxicillin trihydrate,,0.02593,0.43746,interpolated
Polyamide 4/6 Nanofibers,Amoxicillin trihydrate,,0.02722,0.53763,interpolated
Polyamide 4/6 Nanofibers,Amoxicillin trihydrate,7.0,0.0285,0.6378,https://link.springer.com/article/10.1007/s11270-023-06281-0
Polyamide 4/6 Nanofibers,Azithromycin dihydrate,8.2,0.0002051,0.0004171633,https://link.springer.com/article/10.1007/s11270-023-06281-0
Polyamide 4/6 Nanofibers,Azithromycin dihydrate,,0.00022,0.00052,interpolated
Polyamide 4/6 Nanofibers,Azithromycin dihydrate,,0.00024,0.00061,interpolated
Polyamide 4/6 Nanofibers,Azithromycin dihydrate,8.2,0.000264,0.0007131,https://link.springer.com/article/10.1007/s11270-023-06281-0
Polyamide 4/6 Nanofibers,Azithromycin dihydrate,,0.00028,0.00079,interpolated
Polyamide 4/6 Nanofibers,Azithromycin dihydrate,,0.0003,0.00086,interpolated
Polyamide 4/6 Nanofibers,Azithromycin dihydrate,8.2,0.0003146,0.0009330333,https://link.springer.com/article/10.1007/s11270-023-06281-0
Polyamide 4/6 Nanofibers,Azithromycin dihydrate,,0.00032,0.00097,interpolated
Polyamide 4/6 Nanofibers,Azithromycin dihydrate,,0.00032,0.00101,interpolated
Polyamide 4/6 Nanofibers,Azithromycin dihydrate,8.2,0.0003258,0.0010534,https://link.springer.com/article/10.1007/s11270-023-06281-0
Polyamide 4/6 Nanofibers,Azithromycin dihydrate,,0.00241,0.01701,interpolated
Polyamide 4/6 Nanofibers,Azithromycin dihydrate,,0.00449,0.03297,interpolated
Polyamide 4/6 Nanofibers,Azithromycin dihydrate,7.0,0.006568,0.0489266667,https://link.springer.com/article/10.1007/s11270-023-06281-0
Polyamide 4/6 Nanofibers,Azithromycin dihydrate,,0.01055,0.10683,interpolated
Polyamide 4/6 Nanofibers,Azithromycin dihydrate,,0.01453,0.16474,interpolated
Polyamide 4/6 Nanofibers,Azithromycin dihydrate,7.0,0.01851,0.22265,https://link.springer.com/article/10.1007/s11270-023-06281-0
Polyamide 4/6 Nanofibers,Azithromycin dihydrate,,0.01871,0.22748,interpolated
Polyamide 4/6 Nanofibers,Azithromycin dihydrate,,0.01891,0.23232,interpolated
Polyamide 4/6 Nanofibers,Azithromycin dihydrate,7.0,0.01911,0.23715,https://link.springer.com/article/10.1007/s11270-023-06281-0
Polyamide 4/6 Nanofibers,Azithromycin dihydrate,,0.02169,0.38058,interpolated
Polyamide 4/6 Nanofibers,Azithromycin dihydrate,,0.02427,0.52402,interpolated
Polyamide 4/6 Nanofibers,Azithromycin dihydrate,7.0,0.02685,0.66745,https://link.springer.com/article/10.1007/s11270-023-06281-0
Polyamide 4/6 Nanofibers,Clarithromycin,8.2,0.000118,0.0002117367,https://link.springer.com/article/10.1007/s11270-023-06281-0
Polyamide 4/6 Nanofibers,Clarithromycin,,0.00012,0.00023,interpolated
Polyamide 4/6 Nanofibers,Clarithromycin,,0.00013,0.00024,interpolated
Polyamide 4/6 Nanofibers,Clarithromycin,8.2,0.0001376,0.0002519333,https://link.springer.com/article/10.1007/s11270-023-06281-0
Polyamide 4/6 Nanofibers,Clarithromycin,,0.00014,0.00027,interpolated
Polyamide 4/6 Nanofibers,Clarithromycin,,0.00015,0.00028,interpolated
Polyamide 4/6 Nanofibers,Clarithromycin,8.2,0.0001573,0.0002941867,https://link.springer.com/article/10.1007/s11270-023-06281-0
Polyamide 4/6 Nanofibers,Clarithromycin,,0.00026,0.00053,interpolated
Polyamide 4/6 Nanofibers,Clarithromycin,,0.00037,0.00076,interpolated
Polyamide 4/6 Nanofibers,Clarithromycin,8.2,0.0004803,0.0009964,https://link.springer.com/article/10.1007/s11270-023-06281-0
Polyamide 4/6 Nanofibers,Clarithromycin,,0.00052,0.00112,interpolated
Polyamide 4/6 Nanofibers,Clarithromycin,,0.00057,0.00125,interpolated
Polyamide 4/6 Nanofibers,Clarithromycin,8.2,0.0006096,0.0013776,https://link.springer.com/article/10.1007/s11270-023-06281-0
Polyamide 4/6 Nanofibers,Clarithromycin,,0.00125,0.00538,interpolated
Polyamide 4/6 Nanofibers,Clarithromycin,,0.00188,0.00939,interpolated
Polyamide 4/6 Nanofibers,Clarithromycin,7.0,0.002521,0.0133986667,https://link.springer.com/article/10.1007/s11270-023-06281-0
Polyamide 4/6 Nanofibers,Clarithromycin,,0.00314,0.01652,interpolated
Polyamide 4/6 Nanofibers,Clarithromycin,,0.00375,0.01965,interpolated
Polyamide 4/6 Nanofibers,Clarithromycin,7.0,0.004369,0.0227716667,https://link.springer.com/article/10.1007/s11270-023-06281-0
Polyamide 4/6 Nanofibers,Clarithromycin,,0.00872,0.12599,interpolated
Polyamide 4/6 Nanofibers,Clarithromycin,,0.01306,0.2292,interpolated
Polyamide 4/6 Nanofibers,Clarithromycin,7.0,0.01741,0.3324166667,https://link.springer.com/article/10.1007/s11270-023-06281-0
Polyamide 4/6 Nanofibers,Clarithromycin,,0.01799,0.36186,interpolated
Polyamide 4/6 Nanofibers,Clarithromycin,,0.01858,0.39129,interpolated
Polyamide 4/6 Nanofibers,Clarithromycin,7.0,0.01916,0.4207333333,https://link.springer.com/article/10.1007/s11270-023-06281-0
Polyamide 4/6 Nanofibers,Clarithromycin,,0.02008,0.45526,interpolated
Polyamide 4/6 Nanofibers,Clarithromycin,,0.02099,0.48979,interpolated
Polyamide 4/6 Nanofibers,Clarithromycin,7.0,0.02191,0.5243166667,https://link.springer.com/article/10.1007/s11270-023-06281-0
Polyamide 4/6 Nanofibers,Sulfamethoxazole,8.2,1.404e-05,3.658e-05,https://link.springer.com/article/10.1007/s11270-023-06281-0
Polyamide 4/6 Nanofibers,Sulfamethoxazole,,7e-05,0.00013,interpolated
Polyamide 4/6 Nanofibers,Sulfamethoxazole,,0.00013,0.00022,interpolated
Polyamide 4/6 Nanofibers,Sulfamethoxazole,8.2,0.0001826,0.0003156333,https://link.springer.com/article/10.1007/s11270-023-06281-0
Polyamide 4/6 Nanofibers,Sulfamethoxazole,,0.0002,0.00037,interpolated
Polyamide 4/6 Nanofibers,Sulfamethoxazole,,0.00022,0.00042,interpolated
Polyamide 4/6 Nanofibers,Sulfamethoxazole,8.2,0.0002444,0.0004694833,https://link.springer.com/article/10.1007/s11270-023-06281-0
Polyamide 4/6 Nanofibers,Sulfamethoxazole,,0.00026,0.00081,interpolated
Polyamide 4/6 Nanofibers,Sulfamethoxazole,,0.00028,0.00114,interpolated
Polyamide 4/6 Nanofibers,Sulfamethoxazole,8.2,0.0002949,0.0014783,https://link.springer.com/article/10.1007/s11270-023-06281-0
Polyamide 4/6 Nanofibers,Sulfamethoxazole,,0.00072,0.00523,interpolated
Polyamide 4/6 Nanofibers,Sulfamethoxazole,,0.00115,0.00897,interpolated
Polyamide 4/6 Nanofibers,Sulfamethoxazole,7.0,0.001572,0.01272,https://link.springer.com/article/10.1007/s11270-023-06281-0
Polyamide 4/6 Nanofibers,Sulfamethoxazole,,0.00375,0.02985,interpolated
Polyamide 4/6 Nanofibers,Sulfamethoxazole,,0.00593,0.04698,interpolated
Polyamide 4/6 Nanofibers,Sulfamethoxazole,7.0,0.008116,0.0641066667,https://link.springer.com/article/10.1007/s11270-023-06281-0
Polyamide 4/6 Nanofibers,Sulfamethoxazole,,0.01071,0.08494,interpolated
Polyamide 4/6 Nanofibers,Sulfamethoxazole,,0.01331,0.10578,interpolated
Polyamide 4/6 Nanofibers,Sulfamethoxazole,7.0,0.01591,0.1266166667,https://link.springer.com/article/10.1007/s11270-023-06281-0
Polyamide 4/6 Nanofibers,Sulfamethoxazole,,0.01881,0.33024,interpolated
Polyamide 4/6 Nanofibers,Sulfamethoxazole,,0.0217,0.53387,interpolated
Polyamide 4/6 Nanofibers,Sulfamethoxazole,7.0,0.0246,0.7375,https://link.springer.com/article/10.1007/s11270-023-06281-0
Polyamide 4/6 Nanofibers,Sulfamethoxazole,,0.02487,0.63358,interpolated
Polyamide 4/6 Nanofibers,Sulfamethoxazole,,0.02513,0.52966,interpolated
Polyamide 4/6 Nanofibers,Sulfamethoxazole,7.0,0.0254,0.4257333333,https://link.springer.com/article/10.1007/s11270-023-06281-0
Polyamide 4/6 Nanofibers,Trimethoprim,8.2,2.247e-05,6.005e-05,https://link.springer.com/article/10.1007/s11270-023-06281-0
Polyamide 4/6 Nanofibers,Trimethoprim,,5e-05,0.00012,interpolated
Polyamide 4/6 Nanofibers,Trimethoprim,,8e-05,0.00017,interpolated
Polyamide 4/6 Nanofibers,Trimethoprim,8.2,0.0001124,0.0002249933,https://link.springer.com/article/10.1007/s11270-023-06281-0
Polyamide 4/6 Nanofibers,Trimethoprim,,0.00015,0.00031,interpolated
Polyamide 4/6 Nanofibers,Trimethoprim,,0.0002,0.0004,interpolated
Polyamide 4/6 Nanofibers,Trimethoprim,8.2,0.0002388,0.00049405,https://link.springer.com/article/10.1007/s11270-023-06281-0
Polyamide 4/6 Nanofibers,Trimethoprim,,0.00025,0.00055,interpolated
Polyamide 4/6 Nanofibers,Trimethoprim,,0.00026,0.0006,interpolated
Polyamide 4/6 Nanofibers,Trimethoprim,8.2,0.0002781,0.0006556,https://link.springer.com/article/10.1007/s11270-023-06281-0
Polyamide 4/6 Nanofibers,Trimethoprim,,0.00029,0.00073,interpolated
Polyamide 4/6 Nanofibers,Trimethoprim,,0.0003,0.00079,interpolated
Polyamide 4/6 Nanofibers,Trimethoprim,8.2,0.0003062,0.0008643333,https://link.springer.com/article/10.1007/s11270-023-06281-0
Polyamide 4/6 Nanofibers,Trimethoprim,,0.00084,0.0224,interpolated
Polyamide 4/6 Nanofibers,Trimethoprim,,0.00138,0.04394,interpolated
Polyamide 4/6 Nanofibers,Trimethoprim,7.0,0.001922,0.0654733333,https://link.springer.com/article/10.1007/s11270-023-06281-0
Polyamide 4/6 Nanofibers,Trimethoprim,,0.00245,0.07987,interpolated
Polyamide 4/6 Nanofibers,Trimethoprim,,0.00299,0.09427,interpolated
Polyamide 4/6 Nanofibers,Trimethoprim,7.0,0.00352,0.1086666667,https://link.springer.com/article/10.1007/s11270-023-06281-0
Polyamide 4/6 Nanofibers,Trimethoprim,,0.00475,0.19915,interpolated
Polyamide 4/6 Nanofibers,Trimethoprim,,0.00598,0.28964,interpolated
Polyamide 4/6 Nanofibers,Trimethoprim,7.0,0.007217,0.3801283333,https://link.springer.com/article/10.1007/s11270-023-06281-0
Polyamide 4/6 Nanofibers,Trimethoprim,,0.00732,0.39799,interpolated
Polyamide 4/6 Nanofibers,Trimethoprim,,0.00742,0.41586,interpolated
Polyamide 4/6 Nanofibers,Trimethoprim,7.0,0.007517,0.4337283333,https://link.springer.com/article/10.1007/s11270-023-06281-0
Vinylpyridine,diclofenac,6.0,2.0,0.0728,https://link.springer.com/article/10.1007/s11356-022-19130-0
Vinylpyridine,ibuprofen,6.0,2.0,0.0789,https://link.springer.com/article/10.1007/s11356-022-19130-0
Vinylpyridine,naproxen,6.0,2.0,0.0798,https://link.springer.com/article/10.1007/s11356-022-19130-0
polyPhOx,Aspirin,8.2,10.0,0.1865,https://www.researchgate.net/publication/384556501_2-Oxazoline-Based_Polymer_for_Pharmaceutical_Products_Adsorption_in_Aqueous_Media
polyPhOx,Aspirin,,15.0,0.23833,interpolated
polyPhOx,Aspirin,,20.0,0.29017,interpolated
polyPhOx,Aspirin,8.2,25.0,0.342,https://www.researchgate.net/publication/384556501_2-Oxazoline-Based_Polymer_for_Pharmaceutical_Products_Adsorption_in_Aqueous_Media
polyPhOx,Aspirin,,33.33333,0.4456,interpolated
polyPhOx,Aspirin,,41.66667,0.5492,interpolated
polyPhOx,Aspirin,8.2,50.0,0.6528,https://www.researchgate.net/publication/384556501_2-Oxazoline-Based_Polymer_for_Pharmaceutical_Products_Adsorption_in_Aqueous_Media
polyPhOx,Aspirin,,66.66667,1.0052,interpolated
polyPhOx,Aspirin,,83.33333,1.3576,interpolated
polyPhOx,Aspirin,8.2,100.0,1.71,https://www.researchgate.net/publication/384556501_2-Oxazoline-Based_Polymer_for_Pharmaceutical_Products_Adsorption_in_Aqueous_Media
polyPhOx,Aspirin,,133.33333,2.28333,interpolated
polyPhOx,Aspirin,,166.66667,2.85667,interpolated
polyPhOx,Aspirin,8.2,200.0,3.43,https://www.researchgate.net/publication/384556501_2-Oxazoline-Based_Polymer_for_Pharmaceutical_Products_Adsorption_in_Aqueous_Media
polyPhOx,Ibuprofen,8.2,25.0,9.728,https://www.researchgate.net/publication/384556501_2-Oxazoline-Based_Polymer_for_Pharmaceutical_Products_Adsorption_in_Aqueous_Media
polyPhOx,Ibuprofen,,33.33333,10.74533,interpolated
polyPhOx,Ibuprofen,,41.66667,11.76267,interpolated
polyPhOx,Ibuprofen,8.2,50.0,12.78,https://www.researchgate.net/publication/384556501_2-Oxazoline-Based_Polymer_for_Pharmaceutical_Products_Adsorption_in_Aqueous_Media
polyPhOx,Ibuprofen,,66.66667,16.97667,interpolated
polyPhOx,Ibuprofen,,83.33333,21.17333,interpolated
polyPhOx,Ibuprofen,8.2,100.0,25.37,https://www.researchgate.net/publication/384556501_2-Oxazoline-Based_Polymer_for_Pharmaceutical_Products_Adsorption_in_Aqueous_Media
polyPhOx,Ibuprofen,,133.33333,27.65667,interpolated
polyPhOx,Ibuprofen,,166.66667,29.94333,interpolated
polyPhOx,Ibuprofen,8.2,200.0,32.23,https://www.researchgate.net/publication/384556501_2-Oxazoline-Based_Polymer_for_Pharmaceutical_Products_Adsorption_in_Aqueous_Media
polyPhOx,Indomethacin,8.2,10.0,1.144,https://www.researchgate.net/publication/384556501_2-Oxazoline-Based_Polymer_for_Pharmaceutical_Products_Adsorption_in_Aqueous_Media
polyPhOx,Indomethacin,,15.0,1.39833,interpolated
polyPhOx,Indomethacin,,20.0,1.65267,interpolated
polyPhOx,Indomethacin,8.2,25.0,1.907,https://www.researchgate.net/publication/384556501_2-Oxazoline-Based_Polymer_for_Pharmaceutical_Products_Adsorption_in_Aqueous_Media
polyPhOx,Indomethacin,,33.33333,2.86067,interpolated
polyPhOx,Indomethacin,,41.66667,3.81433,interpolated
polyPhOx,Indomethacin,8.2,50.0,4.768,https://www.researchgate.net/publication/384556501_2-Oxazoline-Based_Polymer_for_Pharmaceutical_Products_Adsorption_in_Aqueous_Media
polyPhOx,Indomethacin,,66.66667,5.65833,interpolated
polyPhOx,Indomethacin,,83.33333,6.54867,interpolated
polyPhOx,Indomethacin,8.2,100.0,7.439,https://www.researchgate.net/publication/384556501_2-Oxazoline-Based_Polymer_for_Pharmaceutical_Products_Adsorption_in_Aqueous_Media
polyPhOx,Indomethacin,,133.33333,11.57267,interpolated
polyPhOx,Indomethacin,,166.66667,15.70633,interpolated
polyPhOx,Indomethacin,8.2,200.0,19.84,https://www.researchgate.net/publication/384556501_2-Oxazoline-Based_Polymer_for_Pharmaceutical_Products_Adsorption_in_Aqueous_Media
polyPhOx,Metoclopramide,8.2,10.0,0.07254,https://www.researchgate.net/publication/384556501_2-Oxazoline-Based_Polymer_for_Pharmaceutical_Products_Adsorption_in_Aqueous_Media
polyPhOx,Metoclopramide,,15.0,0.09326,interpolated
polyPhOx,Metoclopramide,,20.0,0.11398,interpolated
polyPhOx,Metoclopramide,8.2,25.0,0.1347,https://www.researchgate.net/publication/384556501_2-Oxazoline-Based_Polymer_for_Pharmaceutical_Products_Adsorption_in_Aqueous_Media
polyPhOx,Metoclopramide,,33.33333,0.18653,interpolated
polyPhOx,Metoclopramide,,41.66667,0.23837,interpolated
polyPhOx,Metoclopramide,8.2,50.0,0.2902,https://www.researchgate.net/publication/384556501_2-Oxazoline-Based_Polymer_for_Pharmaceutical_Products_Adsorption_in_Aqueous_Media
polyPhOx,Metoclopramide,,66.66667,0.49053,interpolated
polyPhOx,Metoclopramide,,83.33333,0.69087,interpolated
polyPhOx,Metoclopramide,8.2,100.0,0.8912,https://www.researchgate.net/publication/384556501_2-Oxazoline-Based_Polymer_for_Pharmaceutical_Products_Adsorption_in_Aqueous_Media
polyPhOx,Metoclopramide,,133.33333,1.3298,interpolated
polyPhOx,Metoclopramide,,166.66667,1.7684,interpolated
polyPhOx,Metoclopramide,8.2,200.0,2.207,https://www.researchgate.net/publication/384556501_2-Oxazoline-Based_Polymer_for_Pharmaceutical_Products_Adsorption_in_Aqueous_Media
polyPhOx,Oestradiol,8.2,10.0,3.243,https://www.researchgate.net/publication/384556501_2-Oxazoline-Based_Polymer_for_Pharmaceutical_Products_Adsorption_in_Aqueous_Media
polyPhOx,Oestradiol,,15.0,3.94233,interpolated
polyPhOx,Oestradiol,,20.0,4.64167,interpolated
polyPhOx,Oestradiol,8.2,25.0,5.341,https://www.researchgate.net/publication/384556501_2-Oxazoline-Based_Polymer_for_Pharmaceutical_Products_Adsorption_in_Aqueous_Media
polyPhOx,Oestradiol,,33.33333,5.786,interpolated
polyPhOx,Oestradiol,,41.66667,6.231,interpolated
polyPhOx,Oestradiol,8.2,50.0,6.676,https://www.researchgate.net/publication/384556501_2-Oxazoline-Based_Polymer_for_Pharmaceutical_Products_Adsorption_in_Aqueous_Media
polyPhOx,Oestradiol,,66.66667,14.304,interpolated
polyPhOx,Oestradiol,,83.33333,21.932,interpolated
polyPhOx,Oestradiol,8.2,100.0,29.56,https://www.researchgate.net/publication/384556501_2-Oxazoline-Based_Polymer_for_Pharmaceutical_Products_Adsorption_in_Aqueous_Media
polyPhOx,Oestradiol,,133.33333,38.52667,interpolated
polyPhOx,Oestradiol,,166.66667,47.49333,interpolated
polyPhOx,Oestradiol,8.2,200.0,56.46,https://www.researchgate.net/publication/384556501_2-Oxazoline-Based_Polymer_for_Pharmaceutical_Products_Adsorption_in_Aqueous_Media
polyPhOx,Pyramidone,8.2,10.0,0.1347,https://www.researchgate.net/publication/384556501_2-Oxazoline-Based_Polymer_for_Pharmaceutical_Products_Adsorption_in_Aqueous_Media
polyPhOx,Pyramidone,,15.0,0.1416,interpolated
polyPhOx,Pyramidone,,20.0,0.1485,interpolated
polyPhOx,Pyramidone,8.2,25.0,0.1554,https://www.researchgate.net/publication/384556501_2-Oxazoline-Based_Polymer_for_Pharmaceutical_Products_Adsorption_in_Aqueous_Media
polyPhOx,Pyramidone,,33.33333,0.15887,interpolated
polyPhOx,Pyramidone,,41.66667,0.16233,interpolated
polyPhOx,Pyramidone,8.2,50.0,0.1658,https://www.researchgate.net/publication/384556501_2-Oxazoline-Based_Polymer_for_Pharmaceutical_Products_Adsorption_in_Aqueous_Media
polyPhOx,Pyramidone,,66.66667,0.2418,interpolated
polyPhOx,Pyramidone,,83.33333,0.3178,interpolated
polyPhOx,Pyramidone,8.2,100.0,0.3938,https://www.researchgate.net/publication/384556501_2-Oxazoline-Based_Polymer_for_Pharmaceutical_Products_Adsorption_in_Aqueous_Media
polyPhOx,Pyramidone,,133.33333,0.53543,interpolated
polyPhOx,Pyramidone,,166.66667,0.67707,interpolated
polyPhOx,Pyramidone,8.2,200.0,0.8187,https://www.researchgate.net/publication/384556501_2-Oxazoline-Based_Polymer_for_Pharmaceutical_Products_Adsorption_in_Aqueous_Media
polyethylene,atorvastatin,7.8,0.5,0.0691,https://www.sciencedirect.com/science/article/pii/S0048969721071473
polyethylene,carbamazepine,7.8,0.5,0.0837,https://www.sciencedirect.com/science/article/pii/S0048969721071473
polyethylene,fluoxetine,7.8,0.5,0.362,https://www.sciencedirect.com/science/article/pii/S0048969721071473
polyethylene,ketamine,7.8,0.5,0.0809,https://www.sciencedirect.com/science/article/pii/S0048969721071473
polyethylene,propranolol,7.8,0.5,0.186,https://www.sciencedirect.com/science/article/pii/S0048969721071473
polyethyleneimine,Congo red,6.0,300.0,105.0,https://link.springer.com/article/10.1007/s13369-023-08604-z
polyethyleneimine,Congo red,,375.0,70.7,interpolated
polyethyleneimine,Congo red,,450.0,36.4,interpolated
polyethyleneimine,Congo red,6.0,525.0,2.1,https://link.springer.com/article/10.1007/s13369-023-08604-z
polyethyleneimine,Congo red,,583.33333,2.33333,interpolated
polyethyleneimine,Congo red,,641.66667,2.56667,interpolated
polyethyleneimine,Congo red,6.0,700.0,2.8,https://link.springer.com/article/10.1007/s13369-023-08604-z
polyethyleneimine,Congo red,,933.33333,3.73333,interpolated
polyethyleneimine,Congo red,,1166.66667,4.66667,interpolated
polyethyleneimine,Congo red,6.0,1400.0,5.6,https://link.springer.com/article/10.1007/s13369-023-08604-z
